Repository: Saul-SToner/PyThinFilm

# PyThinFilm：基于 Python 的薄膜光学计算实验与教学平台

基于传输矩阵法（TMM）的薄膜光学教学与研究平台，包含 Python 计算库、Windows 桌面端、真实材料数据库、案例证据和可复算的动画生成工具。

---

## 一、项目定位

本项目旨在构建一个物理原理清晰、核心算法透明、易于拓展的平面多层膜电磁计算与教学复验平台。针对高校波动光学与电磁学教学中公式繁杂、物理图景抽象的痛点，平台通过 Python 将物理方程转化为直观的计算曲线与一维空间场强分布图。平台采用向量化计算设计，能够支持高流畅度的参数扫描，并且设计了与外部数值仿真软件及物理实验参考数据的比对分析接口，形成教学与科研的闭环链条。

---

## 二、系统总览与模块架构

本平台采用分层的模块化物理架构设计，主要业务模块的划分和复验链路关系如下图所示：
1. **运行入口**：`run_teaching_demo.py`、`run_case.py`、`run_material_library_demo.py`、`run_guided_grating_demo.py` 以及位于 `examples/` 和 `cases/` 下的独立运行脚本。
2. **计算核心**：
   - `thinfilm/education.py`：基于一维多层薄膜特征矩阵算法（TMM），利用 NumPy 向量化广播机制求解。
   - `thinfilm/materials.py`：管理实测光学常数数据库并提供线性插值与缓存机制。
   - `guided_grating/emt.py`：实现针对亚波长光栅的零阶极化等效介质近似（EMT）模型。
   - `guided_grating/comsol_io.py`：提供外部全波电磁散射仿真数据的读取与半高全宽（FWHM）、品质因子 $Q$ 等指标提取器。
3. **可视化渲染**：调用 Plotly 导出高清晰度交互式 HTML 页面及静态 PNG 图表。
4. **物理自检层**：包含由 多模块测试用例构成的 pytest 自动化测试套件与 `smoke_test.py` 自检脚本。

---

## 三、物理模型与技术边界

为防范科学计算与工程仿真中的表述风险，特声明本平台的底层物理计算模型与技术边界。同时，为了便于非物理学专业读者快速理解本平台的参数指标，下表给出了核心物理量与符号的通俗释义：

| 物理符号 | 中文名称 | 英文对应 | 通俗概念直观解释 |
| :---: | :--- | :--- | :--- |
| **$R$** | **反射率** | Reflectance | 界面反射回去的能量占总入射能量的比例。例如 $R = 0$ 代表光线全通过，没有反射回来的光。 |
| **$T$** | **透射率** | Transmittance | 穿透薄膜透射过去的能量占总入射能量的比例。 |
| **$A$** | **吸收率** | Absorptance | 薄膜材料本身吸收、损耗掉的能量比例。对于无源膜系，**$R + T + A \equiv 100\%$ (能量守恒)**。 |
| **$n$** | **折射率** | Refractive Index | 光在真空中与在该介质中传播速度的比值。$n$ 越大，光在其中传播越慢，折射与反射现象越强。 |
| **$k$** | **消光系数** | Extinction Coeff. | 描述材料对光能量吸收强弱的指标。$k=0$ 代表材料完全透明无吸收；$k>0$ 代表光强会随着穿透深度呈指数级衰减。 |
| **$\theta$** | **入射角** | Incident Angle | 光波入射方向与薄膜表面法线（垂直方向）的夹角。$0^\circ$ 代表垂直入射。 |
| **$\lambda$** | **波长** | Wavelength | 光波在一个振动周期内传播的距离，决定了光的颜色（如 400–700 nm 为可见光波段）。 |
| **$\lambda_0$** | **设计中心波长** | Design Center Wavelength | 膜系结构设计时作为 1/4 波长参考的基准波长，常写为 $\lambda_0$。 |
| **$d$** | **物理厚度** | Physical Thickness | 薄膜各层介质在垂直方向上的实际几何厚度。 |
| **$nd$** | **光学厚度** | Optical Thickness | 介质折射率 $n$ 与物理厚度 $d$ 的乘积，在薄膜相干干涉中起决定性作用。 |

### 1. 核心计算模型 (TMM)
本平台的核心电磁场求解基于**传输矩阵法（TMM）**。通过在各平整介质界面施加麦克斯韦方程的切向连续电磁边界条件（$E_t$ 连续，$H_t$ 连续），构造 $2\times2$ 特征矩阵，并通过级联特征矩阵求解系统的总透射、反射与腔内一维电场驻波分布 $E(z)$。

### 2. 真实材料线性插值与复折射率符号约定
平台支持 Johnson-Christy 等实测物理常数 CSV 的加载，其数据处理逻辑如下：
- **线性插值**：调用 `numpy.interp` 将离散的实测 $n$ / $k$ 数据映射到目标仿真波长网格，默认禁止超出源数据范围的外推。
- **符号口径**：由 n(λ) 与 κ(λ) 构造复折射率 $\tilde{n}(\lambda) = n(\lambda) + ik(\lambda)$ 并输入 TMM 核心，其虚部用于描述介质的带间吸收与能流衰减，具体正负号取决于场的时间因子约定。
- **缓存机制**：使用单次读盘与内存字典缓存，避免由于重复进行磁盘读取导致的性能瓶颈。

### 3. 底层物理方程与模块映射
平台实现了底层电磁场公式在 Python 计算文件中的严格映射关系：

### 4. 明确的技术物理边界声明
- **关于光栅等效介质近似 (EMT) 限制**：`guided_grating/emt.py` 实现了针对一维周期性亚波长光栅的**零阶极化等效介质近似（EMT）**，用于快速计算 TE/TM 偏振的零阶等效折射率并简化为各向异性等效单层膜。**EMT 路径不求解高阶衍射；真实 RCWA 试算由可选外部 rcwa 后端承担。旧实验求解器保留在 `archive/experimental_rcwa/`，不作为已验证的生产后端。**

- **专用求解器适配层**：`thinfilm/solvers/` 提供可选的 `rcwa`、`GeneralTmm`、`WPTherml` 后端探测与适配。当前 V3 后端环境已安装 `rcwa==1.0.48`，可用于光栅真实 RCWA 试算；其余后端保持可选，不会影响默认 `tmmcore` 路径。
- **关于外部数据比对**：`comsol_io.py` 仅作为外部 COMSOL 仿真结果（CSV 格式）的特征提取（FWHM、品质因子 $Q$ 等指标）与复验比对接口。**平台本身不是全波数值求解器，不提供且不替代 COMSOL 内部的网格离散与空间偏微分方程求解机制**。
- **关于软件状态声明**：平台定位为轻量级计算物理展示与教学工具。Windows 桌面端位于 `Frontend/V3/`，采用 Electron + React + FastAPI。当前已具备自由膜系设计、教学案例和本地打包流程；外部设备上的交互安装与 GUI 验收仍需单独完成。详见 [桌面端说明](Frontend/V3/README.md)。

---

## 四、快速开始

### 1. 环境准备
项目依赖 Python 3.8+ 及以下科学计算库。在终端中安装依赖：
```bash
pip install -r requirements.txt
```

### 2. 运行快速功能自检
运行一键自检脚本，自动测试基础计算模块、数据流解析以及结果输出路径的连通性：
```bash
python smoke_test.py
```

### 3. 运行教学主树案例
通过以下命令运行指定的经典物理实验，光谱结果、指标报告和交互式图表将自动导出至主目录的 `~/thinfilm_outputs/` 下：
```bash
python run_teaching_demo.py --case single_ar
```
若需查看所有可运行的经典教学案例列表，请输入：
```bash
python run_teaching_demo.py --list
```

---

## 五、经典教学案例

平台内置了针对物理光学经典现象的一维仿真复验：
1. **单层增透膜 (single_ar)**：展示在 1/4 波长条件和折射率匹配时，界面反射的相消干涉极小值。
2. **布拉格反射镜 (bragg_reflector)**：展示一维光子晶体随着交替介质周期数增加，光子带隙（高反射停带）强度的指数级增长。
3. **法布里-珀罗滤光片 (fp_filter)**：展示在双 DBR 微腔中间引入半波长缺陷层时激发的超窄带高透射共振峰。
4. **斜入射偏振各向异性 (metrics_bundle)**：斜入射角下 TE/TM 斜入射光学导纳分裂，复现 TM 波特有的布儒斯特角反射归零。

---

## 六、五个工程应用案例

位于 `examples/applications/`，专注于物理指标分析与光谱图表导出：
1. **太阳能电池减反膜** (`solar_cell_ar`)：针对 Si 衬底在 300–1100 nm 太阳光波段进行折射率匹配设计，最小化太阳光谱积分反射率。
2. **波分复用（WDM）三腔滤波器** (`wdm_filter`)：在 1540–1560 nm 频段级联多重微腔结构，实现平顶陡峭的带通物理响应。
3. **1064 nm 固体激光器反射镜** (`laser_mirror`)：为特定窄谱线激光源设计超高反射镜面，抑制膜系内部热吸收。
4. **相机镜头多层增透膜** (`phone_lens_ar`)：对比多层与单层减反膜在 400–700 nm 可见光宽带范围内的反射光谱抑制差异。
5. **智能窗户节能膜** (`smart_window`)：利用 TiO2/Ag/TiO2 夹心膜系对热红外波段（800 nm 以上）的高反射以及可见光波段的高透射，复现日光热量阻隔。

---

## 七、拓展研究示例

1. **被动辐射制冷 (PDRC)**：
   加载真实 $\text{SiO}_2$ 与 $\text{TiO}_2$ 色散数据，运行 `run_case.py --group pdrc --case cooling_bundle`。计算膜堆在 300–2500 nm 太阳光谱的积分反射率，以及在 8–13 μm 大气红外透明窗口的积分热辐射发射率，定量评估日间被动冷却特性。
2. **Tamm 界面局域态物理探讨**：
   运行 `run_case.py --group tamm --case interface_window_bundle`。求解 DBR 镜面与吸光层界面间的反射相位匹配极值条件，揭示一维表面受限状态的物理本征分布。

---

# data 目录说明

当前仓库中的 `data/` 不再存放反演样本。

如果需要查找原先的反演 CSV，请使用仓库外的个人备份目录，不要把样本 CSV 放回当前主工作流。

File: data/real_nk/Al_McPeak.csv
lambda_um,n,k,material,source
0.2000,0.1100,2.2200,Al,McPeak 2015
0.3000,0.2800,3.6100,Al,McPeak 2015
0.4000,0.4900,4.8600,Al,McPeak 2015
0.5000,0.7700,6.0800,Al,McPeak 2015
0.5500,0.9600,6.7000,Al,McPeak 2015
0.6000,1.2000,7.2600,Al,McPeak 2015
0.7000,1.8600,8.2400,Al,McPeak 2015
0.8000,2.8000,8.4500,Al,McPeak 2015
0.9000,1.9600,8.7000,Al,McPeak 2015
1.0000,1.3400,9.5800,Al,McPeak 2015
1.2000,1.1800,11.5000,Al,McPeak 2015
1.5000,1.4800,14.5000,Al,McPeak 2015
2.0000,2.6500,19.3000,Al,McPeak 2015

File: data/real_nk/Cr_Johnson.csv
lambda_um,n,k,material,source
0.2500,1.0500,1.8500,Cr,Johnson and Christy 1974
0.3000,1.1500,2.0100,Cr,Johnson and Christy 1974
0.4000,1.4500,2.4500,Cr,Johnson and Christy 1974
0.5000,2.1000,2.8000,Cr,Johnson and Christy 1974
0.5500,2.3800,2.9500,Cr,Johnson and Christy 1974
0.6000,2.5000,3.1000,Cr,Johnson and Christy 1974
0.7000,2.8500,3.2500,Cr,Johnson and Christy 1974
0.8000,3.0500,3.3200,Cr,Johnson and Christy 1974
0.9000,3.1200,3.3400,Cr,Johnson and Christy 1974
1.0000,3.1500,3.3600,Cr,Johnson and Christy 1974
1.2000,3.2200,3.4200,Cr,Johnson and Christy 1974
1.5000,3.3500,3.5200,Cr,Johnson and Christy 1974
2.0000,3.5500,3.7500,Cr,Johnson and Christy 1974

File: data/real_nk/Cu_Johnson.csv
lambda_um,n,k,material,source
0.2000,0.9000,1.2100,Cu,Johnson and Christy 1972
0.3000,1.2400,1.8000,Cu,Johnson and Christy 1972
0.4000,1.2700,2.0500,Cu,Johnson and Christy 1972
0.5000,0.9700,2.6200,Cu,Johnson and Christy 1972
0.5500,0.7300,2.6400,Cu,Johnson and Christy 1972
0.6000,0.2800,3.0900,Cu,Johnson and Christy 1972
0.7000,0.2100,4.1000,Cu,Johnson and Christy 1972
0.8000,0.2400,5.0400,Cu,Johnson and Christy 1972
0.9000,0.2600,5.9200,Cu,Johnson and Christy 1972
1.0000,0.2800,6.7800,Cu,Johnson and Christy 1972
1.2000,0.3500,8.4100,Cu,Johnson and Christy 1972
1.5000,0.4900,10.8200,Cu,Johnson and Christy 1972
2.0000,0.8100,14.7000,Cu,Johnson and Christy 1972

File: data/real_nk/N-BK7_Schott.csv
lambda_um,n,k,material,source
0.3000,1.552770,0.000000,N-BK7,Schott 2015 catalog
0.3100,1.549417,0.000000,N-BK7,Schott 2015 catalog
0.3200,1.546429,0.000000,N-BK7,Schott 2015 catalog
0.3300,1.543752,0.000000,N-BK7,Schott 2015 catalog
0.3400,1.541344,0.000000,N-BK7,Schott 2015 catalog
0.3500,1.539166,0.000000,N-BK7,Schott 2015 catalog
0.3600,1.537190,0.000000,N-BK7,Schott 2015 catalog
0.3700,1.535390,0.000000,N-BK7,Schott 2015 catalog
0.3800,1.533745,0.000000,N-BK7,Schott 2015 catalog
0.3900,1.532236,0.000000,N-BK7,Schott 2015 catalog
0.4000,1.530849,0.000000,N-BK7,Schott 2015 catalog
0.4100,1.529569,0.000000,N-BK7,Schott 2015 catalog
0.4200,1.528385,0.000000,N-BK7,Schott 2015 catalog
0.4300,1.527288,0.000000,N-BK7,Schott 2015 catalog
0.4400,1.526269,0.000000,N-BK7,Schott 2015 catalog
0.4500,1.525320,0.000000,N-BK7,Schott 2015 catalog
0.4600,1.524433,0.000000,N-BK7,Schott 2015 catalog
0.4700,1.523605,0.000000,N-BK7,Schott 2015 catalog
0.4800,1.522829,0.000000,N-BK7,Schott 2015 catalog
0.4900,1.522100,0.000000,N-BK7,Schott 2015 catalog
0.5000,1.521414,0.000000,N-BK7,Schott 2015 catalog
0.5100,1.520769,0.000000,N-BK7,Schott 2015 catalog
0.5200,1.520160,0.000000,N-BK7,Schott 2015 catalog
0.5300,1.519584,0.000000,N-BK7,Schott 2015 catalog
0.5400,1.519039,0.000000,N-BK7,Schott 2015 catalog
0.5500,1.518522,0.000000,N-BK7,Schott 2015 catalog
0.5600,1.518032,0.000000,N-BK7,Schott 2015 catalog
0.5700,1.517566,0.000000,N-BK7,Schott 2015 catalog
0.5800,1.517122,0.000000,N-BK7,Schott 2015 catalog
0.5900,1.516699,0.000000,N-BK7,Schott 2015 catalog
0.6000,1.516295,0.000000,N-BK7,Schott 2015 catalog
0.6100,1.515909,0.000000,N-BK7,Schott 2015 catalog
0.6200,1.515539,0.000000,N-BK7,Schott 2015 catalog
0.6300,1.515186,0.000000,N-BK7,Schott 2015 catalog
0.6400,1.514846,0.000000,N-BK7,Schott 2015 catalog
0.6500,1.514520,0.000000,N-BK7,Schott 2015 catalog
0.6600,1.514207,0.000000,N-BK7,Schott 2015 catalog
0.6700,1.513905,0.000000,N-BK7,Schott 2015 catalog
0.6800,1.513615,0.000000,N-BK7,Schott 2015 catalog
0.6900,1.513335,0.000000,N-BK7,Schott 2015 catalog
0.7000,1.513064,0.000000,N-BK7,Schott 2015 catalog
0.7100,1.512802,0.000000,N-BK7,Schott 2015 catalog
0.7200,1.512549,0.000000,N-BK7,Schott 2015 catalog
0.7300,1.512304,0.000000,N-BK7,Schott 2015 catalog
0.7400,1.512067,0.000000,N-BK7,Schott 2015 catalog
0.7500,1.511836,0.000000,N-BK7,Schott 2015 catalog
0.7600,1.511613,0.000000,N-BK7,Schott 2015 catalog
0.7700,1.511395,0.000000,N-BK7,Schott 2015 catalog
0.7800,1.511183,0.000000,N-BK7,Schott 2015 catalog
0.7900,1.510977,0.000000,N-BK7,Schott 2015 catalog
0.8000,1.510776,0.000000,N-BK7,Schott 2015 catalog
0.8100,1.510580,0.000000,N-BK7,Schott 2015 catalog
0.8200,1.510389,0.000000,N-BK7,Schott 2015 catalog
0.8300,1.510202,0.000000,N-BK7,Schott 2015 catalog
0.8400,1.510019,0.000000,N-BK7,Schott 2015 catalog
0.8500,1.509840,0.000000,N-BK7,Schott 2015 catalog
0.8600,1.509665,0.000000,N-BK7,Schott 2015 catalog
0.8700,1.509493,0.000000,N-BK7,Schott 2015 catalog
0.8800,1.509325,0.000000,N-BK7,Schott 2015 catalog
0.8900,1.509159,0.000000,N-BK7,Schott 2015 catalog
0.9000,1.508997,0.000000,N-BK7,Schott 2015 catalog
0.9100,1.508837,0.000000,N-BK7,Schott 2015 catalog
0.9200,1.508680,0.000000,N-BK7,Schott 2015 catalog
0.9300,1.508526,0.000000,N-BK7,Schott 2015 catalog
0.9400,1.508373,0.000000,N-BK7,Schott 2015 catalog
0.9500,1.508223,0.000000,N-BK7,Schott 2015 catalog
0.9600,1.508075,0.000000,N-BK7,Schott 2015 catalog
0.9700,1.507929,0.000000,N-BK7,Schott 2015 catalog
0.9800,1.507785,0.000000,N-BK7,Schott 2015 catalog
0.9900,1.507643,0.000000,N-BK7,Schott 2015 catalog
1.0000,1.507502,0.000000,N-BK7,Schott 2015 catalog
1.0100,1.507363,0.000000,N-BK7,Schott 2015 catalog
1.0200,1.507225,0.000000,N-BK7,Schott 2015 catalog
1.0300,1.507089,0.000000,N-BK7,Schott 2015 catalog
1.0400,1.506954,0.000000,N-BK7,Schott 2015 catalog
1.0500,1.506820,0.000000,N-BK7,Schott 2015 catalog
1.0600,1.506688,0.000000,N-BK7,Schott 2015 catalog
1.0700,1.506556,0.000000,N-BK7,Schott 2015 catalog
1.0800,1.506425,0.000000,N-BK7,Schott 2015 catalog
1.0900,1.506296,0.000000,N-BK7,Schott 2015 catalog
1.1000,1.506167,0.000000,N-BK7,Schott 2015 catalog
1.1100,1.506039,0.000000,N-BK7,Schott 2015 catalog
1.1200,1.505912,0.000000,N-BK7,Schott 2015 catalog
1.1300,1.505786,0.000000,N-BK7,Schott 2015 catalog
1.1400,1.505660,0.000000,N-BK7,Schott 2015 catalog
1.1500,1.505535,0.000000,N-BK7,Schott 2015 catalog
1.1600,1.505410,0.000000,N-BK7,Schott 2015 catalog
1.1700,1.505286,0.000000,N-BK7,Schott 2015 catalog
1.1800,1.505162,0.000000,N-BK7,Schott 2015 catalog
1.1900,1.505039,0.000000,N-BK7,Schott 2015 catalog
1.2000,1.504917,0.000000,N-BK7,Schott 2015 catalog
1.2100,1.504794,0.000000,N-BK7,Schott 2015 catalog
1.2200,1.504672,0.000000,N-BK7,Schott 2015 catalog
1.2300,1.504550,0.000000,N-BK7,Schott 2015 catalog
1.2400,1.504429,0.000000,N-BK7,Schott 2015 catalog
1.2500,1.504308,0.000000,N-BK7,Schott 2015 catalog
1.2600,1.504186,0.000000,N-BK7,Schott 2015 catalog
1.2700,1.504066,0.000000,N-BK7,Schott 2015 catalog
1.2800,1.503945,0.000000,N-BK7,Schott 2015 catalog
1.2900,1.503824,0.000000,N-BK7,Schott 2015 catalog
1.3000,1.503703,0.000000,N-BK7,Schott 2015 catalog
1.3100,1.503583,0.000000,N-BK7,Schott 2015 catalog
1.3200,1.503462,0.000000,N-BK7,Schott 2015 catalog
1.3300,1.503342,0.000000,N-BK7,Schott 2015 catalog
1.3400,1.503221,0.000000,N-BK7,Schott 2015 catalog
1.3500,1.503101,0.000000,N-BK7,Schott 2015 catalog
1.3600,1.502980,0.000000,N-BK7,Schott 2015 catalog
1.3700,1.502859,0.000000,N-BK7,Schott 2015 catalog
1.3800,1.502739,0.000000,N-BK7,Schott 2015 catalog
1.3900,1.502618,0.000000,N-BK7,Schott 2015 catalog
1.4000,1.502496,0.000000,N-BK7,Schott 2015 catalog
1.4100,1.502375,0.000000,N-BK7,Schott 2015 catalog
1.4200,1.502254,0.000000,N-BK7,Schott 2015 catalog
1.4300,1.502132,0.000000,N-BK7,Schott 2015 catalog
1.4400,1.502010,0.000000,N-BK7,Schott 2015 catalog
1.4500,1.501888,0.000000,N-BK7,Schott 2015 catalog
1.4600,1.501766,0.000000,N-BK7,Schott 2015 catalog
1.4700,1.501643,0.000000,N-BK7,Schott 2015 catalog
1.4800,1.501521,0.000000,N-BK7,Schott 2015 catalog
1.4900,1.501397,0.000000,N-BK7,Schott 2015 catalog
1.5000,1.501274,0.000000,N-BK7,Schott 2015 catalog
1.5100,1.501150,0.000000,N-BK7,Schott 2015 catalog
1.5200,1.501026,0.000000,N-BK7,Schott 2015 catalog
1.5300,1.500902,0.000000,N-BK7,Schott 2015 catalog
1.5400,1.500777,0.000000,N-BK7,Schott 2015 catalog
1.5500,1.500652,0.000000,N-BK7,Schott 2015 catalog
1.5600,1.500527,0.000000,N-BK7,Schott 2015 catalog
1.5700,1.500401,0.000000,N-BK7,Schott 2015 catalog
1.5800,1.500274,0.000000,N-BK7,Schott 2015 catalog
1.5900,1.500148,0.000000,N-BK7,Schott 2015 catalog
1.6000,1.500021,0.000000,N-BK7,Schott 2015 catalog
1.6100,1.499893,0.000000,N-BK7,Schott 2015 catalog
1.6200,1.499765,0.000000,N-BK7,Schott 2015 catalog
1.6300,1.499637,0.000000,N-BK7,Schott 2015 catalog
1.6400,1.499508,0.000000,N-BK7,Schott 2015 catalog
1.6500,1.499379,0.000000,N-BK7,Schott 2015 catalog
1.6600,1.499249,0.000000,N-BK7,Schott 2015 catalog
1.6700,1.499119,0.000000,N-BK7,Schott 2015 catalog
1.6800,1.498988,0.000000,N-BK7,Schott 2015 catalog
1.6900,1.498857,0.000000,N-BK7,Schott 2015 catalog
1.7000,1.498725,0.000000,N-BK7,Schott 2015 catalog
1.7100,1.498593,0.000000,N-BK7,Schott 2015 catalog
1.7200,1.498460,0.000000,N-BK7,Schott 2015 catalog
1.7300,1.498326,0.000000,N-BK7,Schott 2015 catalog
1.7400,1.498193,0.000000,N-BK7,Schott 2015 catalog
1.7500,1.498058,0.000000,N-BK7,Schott 2015 catalog
1.7600,1.497923,0.000000,N-BK7,Schott 2015 catalog
1.7700,1.497788,0.000000,N-BK7,Schott 2015 catalog
1.7800,1.497652,0.000000,N-BK7,Schott 2015 catalog
1.7900,1.497515,0.000000,N-BK7,Schott 2015 catalog
1.8000,1.497378,0.000000,N-BK7,Schott 2015 catalog
1.8100,1.497240,0.000000,N-BK7,Schott 2015 catalog
1.8200,1.497101,0.000000,N-BK7,Schott 2015 catalog
1.8300,1.496962,0.000000,N-BK7,Schott 2015 catalog
1.8400,1.496823,0.000000,N-BK7,Schott 2015 catalog
1.8500,1.496683,0.000000,N-BK7,Schott 2015 catalog
1.8600,1.496542,0.000000,N-BK7,Schott 2015 catalog
1.8700,1.496400,0.000000,N-BK7,Schott 2015 catalog
1.8800,1.496258,0.000000,N-BK7,Schott 2015 catalog
1.8900,1.496115,0.000000,N-BK7,Schott 2015 catalog
1.9000,1.495972,0.000000,N-BK7,Schott 2015 catalog
1.9100,1.495828,0.000000,N-BK7,Schott 2015 catalog
1.9200,1.495683,0.000000,N-BK7,Schott 2015 catalog
1.9300,1.495538,0.000000,N-BK7,Schott 2015 catalog
1.9400,1.495392,0.000000,N-BK7,Schott 2015 catalog
1.9500,1.495245,0.000000,N-BK7,Schott 2015 catalog
1.9600,1.495098,0.000000,N-BK7,Schott 2015 catalog
1.9700,1.494950,0.000000,N-BK7,Schott 2015 catalog
1.9800,1.494801,0.000000,N-BK7,Schott 2015 catalog
1.9900,1.494652,0.000000,N-BK7,Schott 2015 catalog
2.0000,1.494502,0.000000,N-BK7,Schott 2015 catalog
2.0100,1.494351,0.000000,N-BK7,Schott 2015 catalog
2.0200,1.494199,0.000000,N-BK7,Schott 2015 catalog
2.0300,1.494047,0.000000,N-BK7,Schott 2015 catalog
2.0400,1.493894,0.000000,N-BK7,Schott 2015 catalog
2.0500,1.493741,0.000000,N-BK7,Schott 2015 catalog
2.0600,1.493586,0.000000,N-BK7,Schott 2015 catalog
2.0700,1.493431,0.000000,N-BK7,Schott 2015 catalog
2.0800,1.493275,0.000000,N-BK7,Schott 2015 catalog
2.0900,1.493119,0.000000,N-BK7,Schott 2015 catalog
2.1000,1.492962,0.000000,N-BK7,Schott 2015 catalog
2.1100,1.492804,0.000000,N-BK7,Schott 2015 catalog
2.1200,1.492645,0.000000,N-BK7,Schott 2015 catalog
2.1300,1.492485,0.000000,N-BK7,Schott 2015 catalog
2.1400,1.492325,0.000000,N-BK7,Schott 2015 catalog
2.1500,1.492164,0.000000,N-BK7,Schott 2015 catalog
2.1600,1.492002,0.000000,N-BK7,Schott 2015 catalog
2.1700,1.491840,0.000000,N-BK7,Schott 2015 catalog
2.1800,1.491676,0.000000,N-BK7,Schott 2015 catalog
2.1900,1.491512,0.000000,N-BK7,Schott 2015 catalog
2.2000,1.491347,0.000000,N-BK7,Schott 2015 catalog
2.2100,1.491182,0.000000,N-BK7,Schott 2015 catalog
2.2200,1.491015,0.000000,N-BK7,Schott 2015 catalog
2.2300,1.490848,0.000000,N-BK7,Schott 2015 catalog
2.2400,1.490680,0.000000,N-BK7,Schott 2015 catalog
2.2500,1.490511,0.000000,N-BK7,Schott 2015 catalog
2.2600,1.490341,0.000000,N-BK7,Schott 2015 catalog
2.2700,1.490171,0.000000,N-BK7,Schott 2015 catalog
2.2800,1.490000,0.000000,N-BK7,Schott 2015 catalog
2.2900,1.489828,0.000000,N-BK7,Schott 2015 catalog
2.3000,1.489655,0.000000,N-BK7,Schott 2015 catalog
2.3100,1.489481,0.000000,N-BK7,Schott 2015 catalog
2.3200,1.489306,0.000000,N-BK7,Schott 2015 catalog
2.3300,1.489131,0.000000,N-BK7,Schott 2015 catalog
2.3400,1.488955,0.000000,N-BK7,Schott 2015 catalog
2.3500,1.488778,0.000000,N-BK7,Schott 2015 catalog
2.3600,1.488600,0.000000,N-BK7,Schott 2015 catalog
2.3700,1.488421,0.000000,N-BK7,Schott 2015 catalog
2.3800,1.488241,0.000000,N-BK7,Schott 2015 catalog
2.3900,1.488061,0.000000,N-BK7,Schott 2015 catalog
2.4000,1.487879,0.000000,N-BK7,Schott 2015 catalog
2.4100,1.487697,0.000000,N-BK7,Schott 2015 catalog
2.4200,1.487514,0.000000,N-BK7,Schott 2015 catalog
2.4300,1.487330,0.000000,N-BK7,Schott 2015 catalog
2.4400,1.487145,0.000000,N-BK7,Schott 2015 catalog
2.4500,1.486960,0.000000,N-BK7,Schott 2015 catalog
2.4600,1.486773,0.000000,N-BK7,Schott 2015 catalog
2.4700,1.486586,0.000000,N-BK7,Schott 2015 catalog
2.4800,1.486397,0.000000,N-BK7,Schott 2015 catalog
2.4900,1.486208,0.000000,N-BK7,Schott 2015 catalog
2.5000,1.486018,0.000000,N-BK7,Schott 2015 catalog

File: data/real_nk/Ta2O5_Wood.csv
lambda_um,n,k,material,source
0.3500,2.292452,0.000000,Ta2O5,Wood 2013
0.3600,2.274001,0.000000,Ta2O5,Wood 2013
0.3700,2.257534,0.000000,Ta2O5,Wood 2013
0.3800,2.242761,0.000000,Ta2O5,Wood 2013
0.3900,2.229447,0.000000,Ta2O5,Wood 2013
0.4000,2.217397,0.000000,Ta2O5,Wood 2013
0.4100,2.206449,0.000000,Ta2O5,Wood 2013
0.4200,2.196465,0.000000,Ta2O5,Wood 2013
0.4300,2.187333,0.000000,Ta2O5,Wood 2013
0.4400,2.178953,0.000000,Ta2O5,Wood 2013
0.4500,2.171242,0.000000,Ta2O5,Wood 2013
0.4600,2.164128,0.000000,Ta2O5,Wood 2013
0.4700,2.157549,0.000000,Ta2O5,Wood 2013
0.4800,2.151451,0.000000,Ta2O5,Wood 2013
0.4900,2.145786,0.000000,Ta2O5,Wood 2013
0.5000,2.140513,0.000000,Ta2O5,Wood 2013
0.5100,2.135596,0.000000,Ta2O5,Wood 2013
0.5200,2.131002,0.000000,Ta2O5,Wood 2013
0.5300,2.126703,0.000000,Ta2O5,Wood 2013
0.5400,2.122673,0.000000,Ta2O5,Wood 2013
0.5500,2.118890,0.000000,Ta2O5,Wood 2013
0.5600,2.115333,0.000000,Ta2O5,Wood 2013
0.5700,2.111985,0.000000,Ta2O5,Wood 2013
0.5800,2.108828,0.000000,Ta2O5,Wood 2013
0.5900,2.105849,0.000000,Ta2O5,Wood 2013
0.6000,2.103034,0.000000,Ta2O5,Wood 2013
0.6100,2.100371,0.000000,Ta2O5,Wood 2013
0.6200,2.097848,0.000000,Ta2O5,Wood 2013
0.6300,2.095456,0.000000,Ta2O5,Wood 2013
0.6400,2.093186,0.000000,Ta2O5,Wood 2013
0.6500,2.091030,0.000000,Ta2O5,Wood 2013
0.6600,2.088980,0.000000,Ta2O5,Wood 2013
0.6700,2.087028,0.000000,Ta2O5,Wood 2013
0.6800,2.085169,0.000000,Ta2O5,Wood 2013
0.6900,2.083397,0.000000,Ta2O5,Wood 2013
0.7000,2.081706,0.000000,Ta2O5,Wood 2013
0.7100,2.080092,0.000000,Ta2O5,Wood 2013
0.7200,2.078549,0.000000,Ta2O5,Wood 2013
0.7300,2.077074,0.000000,Ta2O5,Wood 2013
0.7400,2.075662,0.000000,Ta2O5,Wood 2013
0.7500,2.074310,0.000000,Ta2O5,Wood 2013
0.7600,2.073015,0.000000,Ta2O5,Wood 2013
0.7700,2.071773,0.000000,Ta2O5,Wood 2013
0.7800,2.070581,0.000000,Ta2O5,Wood 2013
0.7900,2.069437,0.000000,Ta2O5,Wood 2013
0.8000,2.068338,0.000000,Ta2O5,Wood 2013
0.8100,2.067282,0.000000,Ta2O5,Wood 2013
0.8200,2.066267,0.000000,Ta2O5,Wood 2013
0.8300,2.065290,0.000000,Ta2O5,Wood 2013
0.8400,2.064349,0.000000,Ta2O5,Wood 2013
0.8500,2.063444,0.000000,Ta2O5,Wood 2013
0.8600,2.062571,0.000000,Ta2O5,Wood 2013
0.8700,2.061729,0.000000,Ta2O5,Wood 2013
0.8800,2.060918,0.000000,Ta2O5,Wood 2013
0.8900,2.060135,0.000000,Ta2O5,Wood 2013
0.9000,2.059379,0.000000,Ta2O5,Wood 2013
0.9100,2.058649,0.000000,Ta2O5,Wood 2013
0.9200,2.057944,0.000000,Ta2O5,Wood 2013
0.9300,2.057262,0.000000,Ta2O5,Wood 2013
0.9400,2.056603,0.000000,Ta2O5,Wood 2013
0.9500,2.055966,0.000000,Ta2O5,Wood 2013
0.9600,2.055349,0.000000,Ta2O5,Wood 2013
0.9700,2.054752,0.000000,Ta2O5,Wood 2013
0.9800,2.054173,0.000000,Ta2O5,Wood 2013
0.9900,2.053613,0.000000,Ta2O5,Wood 2013
1.0000,2.053070,0.000000,Ta2O5,Wood 2013
1.0100,2.052544,0.000000,Ta2O5,Wood 2013
1.0200,2.052034,0.000000,Ta2O5,Wood 2013
1.0300,2.051539,0.000000,Ta2O5,Wood 2013
1.0400,2.051059,0.000000,Ta2O5,Wood 2013
1.0500,2.050593,0.000000,Ta2O5,Wood 2013
1.0600,2.050140,0.000000,Ta2O5,Wood 2013
1.0700,2.049700,0.000000,Ta2O5,Wood 2013
1.0800,2.049273,0.000000,Ta2O5,Wood 2013
1.0900,2.048858,0.000000,Ta2O5,Wood 2013
1.1000,2.048455,0.000000,Ta2O5,Wood 2013
1.1100,2.048063,0.000000,Ta2O5,Wood 2013
1.1200,2.047681,0.000000,Ta2O5,Wood 2013
1.1300,2.047310,0.000000,Ta2O5,Wood 2013
1.1400,2.046949,0.000000,Ta2O5,Wood 2013
1.1500,2.046598,0.000000,Ta2O5,Wood 2013
1.1600,2.046256,0.000000,Ta2O5,Wood 2013
1.1700,2.045923,0.000000,Ta2O5,Wood 2013
1.1800,2.045598,0.000000,Ta2O5,Wood 2013
1.1900,2.045282,0.000000,Ta2O5,Wood 2013
1.2000,2.044974,0.000000,Ta2O5,Wood 2013
1.2100,2.044674,0.000000,Ta2O5,Wood 2013
1.2200,2.044381,0.000000,Ta2O5,Wood 2013
1.2300,2.044096,0.000000,Ta2O5,Wood 2013
1.2400,2.043817,0.000000,Ta2O5,Wood 2013
1.2500,2.043546,0.000000,Ta2O5,Wood 2013
1.2600,2.043281,0.000000,Ta2O5,Wood 2013
1.2700,2.043022,0.000000,Ta2O5,Wood 2013
1.2800,2.042770,0.000000,Ta2O5,Wood 2013
1.2900,2.042523,0.000000,Ta2O5,Wood 2013
1.3000,2.042282,0.000000,Ta2O5,Wood 2013
1.3100,2.042047,0.000000,Ta2O5,Wood 2013
1.3200,2.041818,0.000000,Ta2O5,Wood 2013
1.3300,2.041593,0.000000,Ta2O5,Wood 2013
1.3400,2.041374,0.000000,Ta2O5,Wood 2013
1.3500,2.041160,0.000000,Ta2O5,Wood 2013
1.3600,2.040950,0.000000,Ta2O5,Wood 2013
1.3700,2.040745,0.000000,Ta2O5,Wood 2013
1.3800,2.040545,0.000000,Ta2O5,Wood 2013
1.3900,2.040349,0.000000,Ta2O5,Wood 2013
1.4000,2.040157,0.000000,Ta2O5,Wood 2013
1.4100,2.039970,0.000000,Ta2O5,Wood 2013
1.4200,2.039786,0.000000,Ta2O5,Wood 2013
1.4300,2.039607,0.000000,Ta2O5,Wood 2013
1.4400,2.039431,0.000000,Ta2O5,Wood 2013
1.4500,2.039259,0.000000,Ta2O5,Wood 2013
1.4600,2.039090,0.000000,Ta2O5,Wood 2013
1.4700,2.038925,0.000000,Ta2O5,Wood 2013
1.4800,2.038763,0.000000,Ta2O5,Wood 2013
1.4900,2.038605,0.000000,Ta2O5,Wood 2013
1.5000,2.038450,0.000000,Ta2O5,Wood 2013
1.5100,2.038298,0.000000,Ta2O5,Wood 2013
1.5200,2.038149,0.000000,Ta2O5,Wood 2013
1.5300,2.038003,0.000000,Ta2O5,Wood 2013
1.5400,2.037859,0.000000,Ta2O5,Wood 2013
1.5500,2.037719,0.000000,Ta2O5,Wood 2013
1.5600,2.037581,0.000000,Ta2O5,Wood 2013
1.5700,2.037446,0.000000,Ta2O5,Wood 2013
1.5800,2.037314,0.000000,Ta2O5,Wood 2013
1.5900,2.037184,0.000000,Ta2O5,Wood 2013
1.6000,2.037057,0.000000,Ta2O5,Wood 2013
1.6100,2.036932,0.000000,Ta2O5,Wood 2013
1.6200,2.036809,0.000000,Ta2O5,Wood 2013
1.6300,2.036689,0.000000,Ta2O5,Wood 2013
1.6400,2.036571,0.000000,Ta2O5,Wood 2013
1.6500,2.036455,0.000000,Ta2O5,Wood 2013
1.6600,2.036341,0.000000,Ta2O5,Wood 2013
1.6700,2.036229,0.000000,Ta2O5,Wood 2013
1.6800,2.036119,0.000000,Ta2O5,Wood 2013
1.6900,2.036011,0.000000,Ta2O5,Wood 2013
1.7000,2.035905,0.000000,Ta2O5,Wood 2013
1.7100,2.035801,0.000000,Ta2O5,Wood 2013
1.7200,2.035699,0.000000,Ta2O5,Wood 2013
1.7300,2.035599,0.000000,Ta2O5,Wood 2013
1.7400,2.035500,0.000000,Ta2O5,Wood 2013
1.7500,2.035403,0.000000,Ta2O5,Wood 2013
1.7600,2.035308,0.000000,Ta2O5,Wood 2013
1.7700,2.035214,0.000000,Ta2O5,Wood 2013
1.7800,2.035122,0.000000,Ta2O5,Wood 2013
1.7900,2.035032,0.000000,Ta2O5,Wood 2013
1.8000,2.034943,0.000000,Ta2O5,Wood 2013
1.8100,2.034855,0.000000,Ta2O5,Wood 2013
1.8200,2.034769,0.000000,Ta2O5,Wood 2013
1.8300,2.034684,0.000000,Ta2O5,Wood 2013
1.8400,2.034601,0.000000,Ta2O5,Wood 2013
1.8500,2.034519,0.000000,Ta2O5,Wood 2013
1.8600,2.034439,0.000000,Ta2O5,Wood 2013
1.8700,2.034360,0.000000,Ta2O5,Wood 2013
1.8800,2.034282,0.000000,Ta2O5,Wood 2013
1.8900,2.034205,0.000000,Ta2O5,Wood 2013
1.9000,2.034129,0.000000,Ta2O5,Wood 2013
1.9100,2.034055,0.000000,Ta2O5,Wood 2013
1.9200,2.033982,0.000000,Ta2O5,Wood 2013
1.9300,2.033910,0.000000,Ta2O5,Wood 2013
1.9400,2.033839,0.000000,Ta2O5,Wood 2013
1.9500,2.033769,0.000000,Ta2O5,Wood 2013
1.9600,2.033701,0.000000,Ta2O5,Wood 2013
1.9700,2.033633,0.000000,Ta2O5,Wood 2013
1.9800,2.033566,0.000000,Ta2O5,Wood 2013
1.9900,2.033501,0.000000,Ta2O5,Wood 2013
2.0000,2.033436,0.000000,Ta2O5,Wood 2013

File: data/real_nk/ZrO2_Wood.csv
lambda_um,n,k,material,source
0.3500,2.169501,0.000000,ZrO2,Wood 2013
0.3600,2.157039,0.000000,ZrO2,Wood 2013
0.3700,2.145829,0.000000,ZrO2,Wood 2013
0.3800,2.135700,0.000000,ZrO2,Wood 2013
0.3900,2.126514,0.000000,ZrO2,Wood 2013
0.4000,2.118152,0.000000,ZrO2,Wood 2013
0.4100,2.110515,0.000000,ZrO2,Wood 2013
0.4200,2.103518,0.000000,ZrO2,Wood 2013
0.4300,2.097090,0.000000,ZrO2,Wood 2013
0.4400,2.091168,0.000000,ZrO2,Wood 2013
0.4500,2.085699,0.000000,ZrO2,Wood 2013
0.4600,2.080637,0.000000,ZrO2,Wood 2013
0.4700,2.075941,0.000000,ZrO2,Wood 2013
0.4800,2.071576,0.000000,ZrO2,Wood 2013
0.4900,2.067511,0.000000,ZrO2,Wood 2013
0.5000,2.063717,0.000000,ZrO2,Wood 2013
0.5100,2.060171,0.000000,ZrO2,Wood 2013
0.5200,2.056852,0.000000,ZrO2,Wood 2013
0.5300,2.053739,0.000000,ZrO2,Wood 2013
0.5400,2.050815,0.000000,ZrO2,Wood 2013
0.5500,2.048066,0.000000,ZrO2,Wood 2013
0.5600,2.045477,0.000000,ZrO2,Wood 2013
0.5700,2.043036,0.000000,ZrO2,Wood 2013
0.5800,2.040732,0.000000,ZrO2,Wood 2013
0.5900,2.038554,0.000000,ZrO2,Wood 2013
0.6000,2.036493,0.000000,ZrO2,Wood 2013
0.6100,2.034541,0.000000,ZrO2,Wood 2013
0.6200,2.032690,0.000000,ZrO2,Wood 2013
0.6300,2.030934,0.000000,ZrO2,Wood 2013
0.6400,2.029265,0.000000,ZrO2,Wood 2013
0.6500,2.027677,0.000000,ZrO2,Wood 2013
0.6600,2.026167,0.000000,ZrO2,Wood 2013
0.6700,2.024728,0.000000,ZrO2,Wood 2013
0.6800,2.023356,0.000000,ZrO2,Wood 2013
0.6900,2.022047,0.000000,ZrO2,Wood 2013
0.7000,2.020797,0.000000,ZrO2,Wood 2013
0.7100,2.019603,0.000000,ZrO2,Wood 2013
0.7200,2.018461,0.000000,ZrO2,Wood 2013
0.7300,2.017368,0.000000,ZrO2,Wood 2013
0.7400,2.016321,0.000000,ZrO2,Wood 2013
0.7500,2.015319,0.000000,ZrO2,Wood 2013
0.7600,2.014357,0.000000,ZrO2,Wood 2013
0.7700,2.013435,0.000000,ZrO2,Wood 2013
0.7800,2.012550,0.000000,ZrO2,Wood 2013
0.7900,2.011700,0.000000,ZrO2,Wood 2013
0.8000,2.010882,0.000000,ZrO2,Wood 2013
0.8100,2.010097,0.000000,ZrO2,Wood 2013
0.8200,2.009341,0.000000,ZrO2,Wood 2013
0.8300,2.008613,0.000000,ZrO2,Wood 2013
0.8400,2.007913,0.000000,ZrO2,Wood 2013
0.8500,2.007237,0.000000,ZrO2,Wood 2013
0.8600,2.006587,0.000000,ZrO2,Wood 2013
0.8700,2.005959,0.000000,ZrO2,Wood 2013
0.8800,2.005354,0.000000,ZrO2,Wood 2013
0.8900,2.004769,0.000000,ZrO2,Wood 2013
0.9000,2.004205,0.000000,ZrO2,Wood 2013
0.9100,2.003660,0.000000,ZrO2,Wood 2013
0.9200,2.003133,0.000000,ZrO2,Wood 2013
0.9300,2.002623,0.000000,ZrO2,Wood 2013
0.9400,2.002130,0.000000,ZrO2,Wood 2013
0.9500,2.001654,0.000000,ZrO2,Wood 2013
0.9600,2.001192,0.000000,ZrO2,Wood 2013
0.9700,2.000745,0.000000,ZrO2,Wood 2013
0.9800,2.000312,0.000000,ZrO2,Wood 2013
0.9900,1.999893,0.000000,ZrO2,Wood 2013
1.0000,1.999487,0.000000,ZrO2,Wood 2013
1.0100,1.999092,0.000000,ZrO2,Wood 2013
1.0200,1.998710,0.000000,ZrO2,Wood 2013
1.0300,1.998339,0.000000,ZrO2,Wood 2013
1.0400,1.997979,0.000000,ZrO2,Wood 2013
1.0500,1.997630,0.000000,ZrO2,Wood 2013
1.0600,1.997290,0.000000,ZrO2,Wood 2013
1.0700,1.996961,0.000000,ZrO2,Wood 2013
1.0800,1.996640,0.000000,ZrO2,Wood 2013
1.0900,1.996329,0.000000,ZrO2,Wood 2013
1.1000,1.996026,0.000000,ZrO2,Wood 2013
1.1100,1.995732,0.000000,ZrO2,Wood 2013
1.1200,1.995446,0.000000,ZrO2,Wood 2013
1.1300,1.995167,0.000000,ZrO2,Wood 2013
1.1400,1.994896,0.000000,ZrO2,Wood 2013
1.1500,1.994632,0.000000,ZrO2,Wood 2013
1.1600,1.994375,0.000000,ZrO2,Wood 2013
1.1700,1.994125,0.000000,ZrO2,Wood 2013
1.1800,1.993881,0.000000,ZrO2,Wood 2013
1.1900,1.993644,0.000000,ZrO2,Wood 2013
1.2000,1.993412,0.000000,ZrO2,Wood 2013
1.2100,1.993186,0.000000,ZrO2,Wood 2013
1.2200,1.992966,0.000000,ZrO2,Wood 2013
1.2300,1.992752,0.000000,ZrO2,Wood 2013
1.2400,1.992542,0.000000,ZrO2,Wood 2013
1.2500,1.992338,0.000000,ZrO2,Wood 2013
1.2600,1.992139,0.000000,ZrO2,Wood 2013
1.2700,1.991944,0.000000,ZrO2,Wood 2013
1.2800,1.991754,0.000000,ZrO2,Wood 2013
1.2900,1.991569,0.000000,ZrO2,Wood 2013
1.3000,1.991388,0.000000,ZrO2,Wood 2013
1.3100,1.991211,0.000000,ZrO2,Wood 2013
1.3200,1.991038,0.000000,ZrO2,Wood 2013
1.3300,1.990869,0.000000,ZrO2,Wood 2013
1.3400,1.990704,0.000000,ZrO2,Wood 2013
1.3500,1.990543,0.000000,ZrO2,Wood 2013
1.3600,1.990385,0.000000,ZrO2,Wood 2013
1.3700,1.990231,0.000000,ZrO2,Wood 2013
1.3800,1.990080,0.000000,ZrO2,Wood 2013
1.3900,1.989932,0.000000,ZrO2,Wood 2013
1.4000,1.989788,0.000000,ZrO2,Wood 2013
1.4100,1.989647,0.000000,ZrO2,Wood 2013
1.4200,1.989508,0.000000,ZrO2,Wood 2013
1.4300,1.989373,0.000000,ZrO2,Wood 2013
1.4400,1.989240,0.000000,ZrO2,Wood 2013
1.4500,1.989111,0.000000,ZrO2,Wood 2013
1.4600,1.988984,0.000000,ZrO2,Wood 2013
1.4700,1.988859,0.000000,ZrO2,Wood 2013
1.4800,1.988737,0.000000,ZrO2,Wood 2013
1.4900,1.988618,0.000000,ZrO2,Wood 2013
1.5000,1.988501,0.000000,ZrO2,Wood 2013
1.5100,1.988386,0.000000,ZrO2,Wood 2013
1.5200,1.988274,0.000000,ZrO2,Wood 2013
1.5300,1.988164,0.000000,ZrO2,Wood 2013
1.5400,1.988056,0.000000,ZrO2,Wood 2013
1.5500,1.987950,0.000000,ZrO2,Wood 2013
1.5600,1.987846,0.000000,ZrO2,Wood 2013
1.5700,1.987745,0.000000,ZrO2,Wood 2013
1.5800,1.987645,0.000000,ZrO2,Wood 2013
1.5900,1.987547,0.000000,ZrO2,Wood 2013
1.6000,1.987451,0.000000,ZrO2,Wood 2013
1.6100,1.987356,0.000000,ZrO2,Wood 2013
1.6200,1.987264,0.000000,ZrO2,Wood 2013
1.6300,1.987173,0.000000,ZrO2,Wood 2013
1.6400,1.987084,0.000000,ZrO2,Wood 2013
1.6500,1.986996,0.000000,ZrO2,Wood 2013
1.6600,1.986911,0.000000,ZrO2,Wood 2013
1.6700,1.986826,0.000000,ZrO2,Wood 2013
1.6800,1.986743,0.000000,ZrO2,Wood 2013
1.6900,1.986662,0.000000,ZrO2,Wood 2013
1.7000,1.986582,0.000000,ZrO2,Wood 2013
1.7100,1.986504,0.000000,ZrO2,Wood 2013
1.7200,1.986426,0.000000,ZrO2,Wood 2013
1.7300,1.986351,0.000000,ZrO2,Wood 2013
1.7400,1.986276,0.000000,ZrO2,Wood 2013
1.7500,1.986203,0.000000,ZrO2,Wood 2013
1.7600,1.986131,0.000000,ZrO2,Wood 2013
1.7700,1.986060,0.000000,ZrO2,Wood 2013
1.7800,1.985991,0.000000,ZrO2,Wood 2013
1.7900,1.985923,0.000000,ZrO2,Wood 2013
1.8000,1.985855,0.000000,ZrO2,Wood 2013
1.8100,1.985789,0.000000,ZrO2,Wood 2013
1.8200,1.985724,0.000000,ZrO2,Wood 2013
1.8300,1.985660,0.000000,ZrO2,Wood 2013
1.8400,1.985598,0.000000,ZrO2,Wood 2013
1.8500,1.985536,0.000000,ZrO2,Wood 2013
1.8600,1.985475,0.000000,ZrO2,Wood 2013
1.8700,1.985415,0.000000,ZrO2,Wood 2013
1.8800,1.985356,0.000000,ZrO2,Wood 2013
1.8900,1.985298,0.000000,ZrO2,Wood 2013
1.9000,1.985241,0.000000,ZrO2,Wood 2013
1.9100,1.985185,0.000000,ZrO2,Wood 2013
1.9200,1.985130,0.000000,ZrO2,Wood 2013
1.9300,1.985076,0.000000,ZrO2,Wood 2013
1.9400,1.985022,0.000000,ZrO2,Wood 2013
1.9500,1.984969,0.000000,ZrO2,Wood 2013
1.9600,1.984917,0.000000,ZrO2,Wood 2013
1.9700,1.984866,0.000000,ZrO2,Wood 2013
1.9800,1.984816,0.000000,ZrO2,Wood 2013
1.9900,1.984766,0.000000,ZrO2,Wood 2013
2.0000,1.984718,0.000000,ZrO2,Wood 2013
